Repository: whhong-research/whhong-research.github.io

File: en/p/iec-61400-23-interpretation-of-full-scale-blade-fatigue-testing-standard/index.html
IEC 61400-23: Interpretation of Full-Scale Blade Fatigue Testing Standard

🍥

whhong's blog

  Welcome to my blog!

Home

About

archives

search

English
  
  简体中文

Dark Mode

Table of contents

IEC 61400-23:2014 Full-scale Structural Testing of Rotor Blades
  
  Blade Coordinate System Definition

  Retesting Requirements After Design Modifications

  Test Region Selection

  Test Procedure

  Safety Factors
  
  Uncertainty in Fatigue Formulas

Key Points for Fatigue Testing
  
  Load Amplification Limits

  Mean Load Requirements

  Damage Assessment

  Pass Criteria

Testing Requirements
  
  Measurement Uncertainty

  Test Rig Stiffness

  Strain Measurement Requirements

IEC Standards

Wind Turbine Blades

IEC 61400-23: Interpretation of Full-Scale Blade Fatigue Testing Standard

Nov 05, 2025

简体中文

Blade Fatigue Testing Standards

IEC 61400-23:2014 Full-scale Structural Testing of Rotor Blades

Blade Coordinate System Definition

Blade Local Chordwise Coordinate System (flapwise direction, edgewise direction)

Blade Global Coordinate System

Retesting Requirements After Design Modifications

Generally, blade reinforcements or updates to areas with large safety margins do not require retesting. However, changes affecting blade load distribution require careful evaluation:

Typically No Retesting Required:

Modification of blade tip geometry

Extension of partial fiber layers

Minor raw material adjustments (supplier changes may require specimen-level retesting)

Core material chamfer adjustments

Minor laminate adjustments for large laminates

Minor production process adjustments

Typically Retesting Required:

Airfoil change at critical test locations (e.g., maximum chord)

Shortening of partial fiber layers

Resin or fiber type change (e.g., glass to carbon fiber, polyester to epoxy resin)

Core material change with different Young’s modulus or shear modulus

Large-scale laminate modifications in sandwich structures

Production process change

Test Region Selection

Test regions should include the following areas:

Gradual Section Transition Region: From blade root to locations where section properties change gradually

Calculated Weak Regions: Areas where calculations show minimum reserve factors against buckling, strength, or fatigue life

Aerodynamic Brake Device Influence Region: If the blade incorporates an aerodynamic braking device (or other blade systems), include the region incorporating this device, particularly where the structure is affected

Note: Consider cutting the blade tip before testing, as tip regions typically have large safety margins.

Test Procedure

The standard test protocol includes the following phases:

Mass Property Testing

Weight measurement

Center of gravity determination

Natural frequency testing

Static Testing

Verification of structural capacity under ultimate loads

Fatigue Loading Testing

Simulation of cyclic loads under long-term operating conditions

Post-Fatigue Static Testing

Evaluation of residual strength after fatigue damage

Safety Factors

The following safety factors should be considered during design:

Material Factor: Material property variability

Damage Consequence Factor: Non-fail-safe or fail-safe design

Load Factor: Load prediction uncertainty

Uncertainty in Fatigue Formulas

The fewer cycles required for fatigue testing, the greater the uncertainty. Recommended fatigue parameter uncertainty factors are shown below:

Key Points for Fatigue Testing

Load Amplification Limits

When amplifying fatigue loads to reduce test time, the following limits must be observed:

Maximum stress and strain must not exceed static strength or cause static damage/failure

Stress and strain must not be so large as to exceed the assumption of linear relationship between force and stress (e.g., buckling)

High-stress regions may generate internal heat

Mean Load Requirements

The mean load applied during fatigue testing should be as close as possible to the mean load under operating conditions that are most severe for fatigue strength.

Damage Assessment

If the theoretical damage during fatigue testing (e.g., based on Miner’s rule) equals or exceeds the design theoretical damage, the location is considered adequately tested

Theoretical test damage can be evaluated by accumulation of damage from all partial tests

Pass Criteria

A region that develops theoretical damage after being subjected to test loads equal to or exceeding target loads is considered to have passed the test. In principle, blade testing can continue until other regions reach equivalent damage levels, provided that stress redistribution due to damage has not occurred.

Testing Requirements

Measurement Uncertainty

The following measurement uncertainties must be considered:

Magnitude, direction, and position of applied loads

Magnitude, direction, and position of displacements

Magnitude, direction, and position of measured strains

Test Rig Stiffness

Measured blade deflections must be corrected for deformation of the blade root fixture and test rig

For very stiff test rigs (contributing less than 1% to blade tip deflection), the influence of the test rig may be neglected

Strain Measurement Requirements

Strain measurements should cover the following regions:

Primary Load-Bearing Structures: Spar caps and spar flanges, four cross-sections, longitudinal along the blade spanwise axis

Leading and Trailing Edge Regions: Leading and trailing edges at maximum chord/half blade length, typically parallel to the blade edges

Root and Web Regions: Blade root region and web sections with calculated high strains; shear strain measurement also required (using strain rosettes)

Connection Bolts: Tensile and bending strains at connection bolts

Reference Standard: IEC 61400-23:2014 Full-scale Structural Testing of Rotor Blades

Full-Scale Blades
  
  Fatigue Testing
  
  Standards and Specifications

Licensed under whhong的博客

系列文章
  Wind Turbine Simulation and Modeling

  第 4 篇，共 3 篇

← 上一篇
  TurbSim Wind Field Modeling and OpenFAST Inflow Setup Guide

下一篇 →
  已经是最后一篇

Related content

TurbSim Wind Field Modeling and OpenFAST Inflow Setup Guide

Aeroelastic Modeling of Wind Turbine Blades: Parameterization Methods for AeroDyn Module

© 
  
  2025 - 
  
  2026 whhong

Built with Hugo 

  Theme Stack designed by Jimmy
